Repository: topopoto/acoustic_materials_database

# Acoustic Materials Database
Database for acoustic material parameter values and descriptions found in literature and measurements at ACOUSPHEM's laboratory at Universidad Austral de Chile..

File: alphacell/XML/Basotect_Foam.xml
<?xml version="1.0" ?>
<alphacell>
  <spectrum max="10000.0" min="250.0" nb="100" noctave="3" scale="log"/>
  <emissionfluid params="[20.0, 101325.0, 45.0]" type="1"/>
  <receptionfluid params="[]" type="0"/>
  <geometry Lx="0.507" Ly="0.602" estStrongCoupling="false" orientation="0" planeProjection="false" radius="1.0" radiusRef="0" type="0" windowingType="0"/>
  <nbProcs nbProcs="8"/>
  <flexlmPath flexlmPath=""/>
  <load excitation="diffusefield" inputParameter="90" termination="rigid"/>
  <computations computeAcoustic="true" computeThermal="false"/>
  <layers>
    <layer E="100e3" TTS_Ta="20" TTS_type="0" WLF_C1="0" WLF_C2="0" WLF_Tref="20" WLF_law="false" acousticmodel="JCA" addLayer="1" alpha_inf="1.0101" elasticmodel="Elastic (isotropic)" eta="0.01" heterogeneousmodel="None" k_0_prime="2.4e-09" lambda="271e-6" lambda_prime="0.000197" name="Basotect Foam" nu="0" porosity="0.992" radius="0" resistivity="6200.0" rho="68.9" thermalmodel="None" thickness="0.015"/>
  </layers>
</alphacell>

File: alphacell/XML/Dyson_felt.xml
<?xml version="1.0" ?>
<alphacell>
  <spectrum max="10000.0" min="250.0" nb="100" noctave="3" scale="log"/>
  <emissionfluid params="[20.0, 101325.0, 45.0]" type="1"/>
  <receptionfluid params="[]" type="0"/>
  <geometry Lx="0.507" Ly="0.602" estStrongCoupling="false" orientation="0" planeProjection="false" radius="1.0" radiusRef="0" type="0" windowingType="0"/>
  <nbProcs nbProcs="8"/>
  <flexlmPath flexlmPath=""/>
  <load excitation="diffusefield" inputParameter="90" termination="rigid"/>
  <computations computeAcoustic="true" computeThermal="false"/>
  <layers>
    <layer E="100e3" TTS_Ta="20" TTS_type="0" WLF_C1="0" WLF_C2="0" WLF_Tref="20" WLF_law="false" acousticmodel="JCA" addLayer="1" alpha_inf="1.1" elasticmodel="Elastic (isotropic)" eta="0.01" heterogeneousmodel="None" k_0_prime="2.4e-09" lambda="6.4e-05" lambda_prime="0.000197" name="Dyson felt" nu="0" porosity="0.95" radius="0" resistivity="19500.0" rho="68.9" thermalmodel="None" thickness="0.015"/>
  </layers>
</alphacell>

File: alphacell/XML/Ecophon.xml
<?xml version="1.0" ?>
<alphacell>
  <spectrum max="10000.0" min="250.0" nb="100" noctave="3" scale="log"/>
  <emissionfluid params="[20.0, 101325.0, 45.0]" type="1"/>
  <receptionfluid params="[]" type="0"/>
  <geometry Lx="0.507" Ly="0.602" estStrongCoupling="false" orientation="0" planeProjection="false" radius="1.0" radiusRef="0" type="0" windowingType="0"/>
  <nbProcs nbProcs="8"/>
  <flexlmPath flexlmPath=""/>
  <load excitation="diffusefield" inputParameter="90" termination="rigid"/>
  <computations computeAcoustic="true" computeThermal="false"/>
  <layers>
    <layer E="100e3" TTS_Ta="20" TTS_type="0" WLF_C1="0" WLF_C2="0" WLF_Tref="20" WLF_law="false" acousticmodel="JCA" addLayer="1" alpha_inf="1.1" elasticmodel="Elastic (isotropic)" eta="0.01" heterogeneousmodel="None" k_0_prime="2.4e-09" lambda="6.4e-05" lambda_prime="0.000197" name="Ecophon" nu="0" porosity="0.95" radius="0" resistivity="19500.0" rho="68.9" thermalmodel="None" thickness="0.015"/>
  </layers>
</alphacell>

File: alphacell/XML/Foam_filter_wrapping_foam.xml
<?xml version="1.0" ?>
<alphacell>
  <spectrum max="10000.0" min="250.0" nb="100" noctave="3" scale="log"/>
  <emissionfluid params="[20.0, 101325.0, 45.0]" type="1"/>
  <receptionfluid params="[]" type="0"/>
  <geometry Lx="0.507" Ly="0.602" estStrongCoupling="false" orientation="0" planeProjection="false" radius="1.0" radiusRef="0" type="0" windowingType="0"/>
  <nbProcs nbProcs="8"/>
  <flexlmPath flexlmPath=""/>
  <load excitation="diffusefield" inputParameter="90" termination="rigid"/>
  <computations computeAcoustic="true" computeThermal="false"/>
  <layers>
    <layer E="100e3" TTS_Ta="20" TTS_type="0" WLF_C1="0" WLF_C2="0" WLF_Tref="20" WLF_law="false" acousticmodel="JCAL" addLayer="1" alpha_inf="1.1" elasticmodel="Elastic (isotropic)" eta="0.01" heterogeneousmodel="None" k_0_prime="2.4e-09" lambda="6.4e-05" lambda_prime="0.000197" name="Foam filter (wrapping foam)" nu="0" porosity="0.95" radius="0" resistivity="19500.0" rho="68.9" thermalmodel="None" thickness="0.015"/>
  </layers>
</alphacell>

File: alphacell/XML/Isover1000.xml
<?xml version="1.0" ?>
<alphacell>
  <spectrum max="10000.0" min="250.0" nb="100" noctave="3" scale="log"/>
  <emissionfluid params="[20.0, 101325.0, 45.0]" type="1"/>
  <receptionfluid params="[]" type="0"/>
  <geometry Lx="0.507" Ly="0.602" estStrongCoupling="false" orientation="0" planeProjection="false" radius="1.0" radiusRef="0" type="0" windowingType="0"/>
  <nbProcs nbProcs="8"/>
  <flexlmPath flexlmPath=""/>
  <load excitation="diffusefield" inputParameter="90" termination="rigid"/>
  <computations computeAcoustic="true" computeThermal="false"/>
  <layers>
    <layer E="100e3" TTS_Ta="20" TTS_type="0" WLF_C1="0" WLF_C2="0" WLF_Tref="20" WLF_law="false" acousticmodel="JCA" addLayer="1" alpha_inf="1.1" elasticmodel="Elastic (isotropic)" eta="0.01" heterogeneousmodel="None" k_0_prime="2.4e-09" lambda="6.4e-05" lambda_prime="0.000197" name="Isover_1000" nu="0" porosity="0.95" radius="0" resistivity="19500.0" rho="68.9" thermalmodel="None" thickness="0.015"/>
  </layers>
</alphacell>

File: alphacell/XML/Isover500.xml
<?xml version="1.0" ?>
<alphacell>
  <spectrum max="10000.0" min="250.0" nb="100" noctave="3" scale="log"/>
  <emissionfluid params="[20.0, 101325.0, 45.0]" type="1"/>
  <receptionfluid params="[]" type="0"/>
  <geometry Lx="0.507" Ly="0.602" estStrongCoupling="false" orientation="0" planeProjection="false" radius="1.0" radiusRef="0" type="0" windowingType="0"/>
  <nbProcs nbProcs="8"/>
  <flexlmPath flexlmPath=""/>
  <load excitation="diffusefield" inputParameter="90" termination="rigid"/>
  <computations computeAcoustic="true" computeThermal="false"/>
  <layers>
    <layer E="100e3" TTS_Ta="20" TTS_type="0" WLF_C1="0" WLF_C2="0" WLF_Tref="20" WLF_law="false" acousticmodel="JCA" addLayer="1" alpha_inf="1.1" elasticmodel="Elastic (isotropic)" eta="0.01" heterogeneousmodel="None" k_0_prime="2.4e-09" lambda="6.4e-05" lambda_prime="0.000197" name="Isover_500" nu="0" porosity="0.95" radius="0" resistivity="19500.0" rho="68.9" thermalmodel="None" thickness="0.015"/>
  </layers>
</alphacell>

File: alphacell/XML/Isover__Industriplade_1.xml
<?xml version="1.0" ?>
<alphacell>
  <spectrum max="10000.0" min="250.0" nb="100" noctave="3" scale="log"/>
  <emissionfluid params="[20.0, 101325.0, 45.0]" type="1"/>
  <receptionfluid params="[]" type="0"/>
  <geometry Lx="0.507" Ly="0.602" estStrongCoupling="false" orientation="0" planeProjection="false" radius="1.0" radiusRef="0" type="0" windowingType="0"/>
  <nbProcs nbProcs="8"/>
  <flexlmPath flexlmPath=""/>
  <load excitation="diffusefield" inputParameter="90" termination="rigid"/>
  <computations computeAcoustic="true" computeThermal="false"/>
  <layers>
    <layer E="100e3" TTS_Ta="20" TTS_type="0" WLF_C1="0" WLF_C2="0" WLF_Tref="20" WLF_law="false" acousticmodel="JCAL" addLayer="1" alpha_inf="1.1" elasticmodel="Elastic (isotropic)" eta="0.01" heterogeneousmodel="None" k_0_prime="2.4e-09" lambda="6.4e-05" lambda_prime="0.000197" name="Isover - Industriplade 1" nu="0" porosity="0.95" radius="0" resistivity="19500.0" rho="68.9" thermalmodel="None" thickness="0.015"/>
  </layers>
</alphacell>

File: alphacell/XML/JLR_felt.xml
<?xml version="1.0" ?>
<alphacell>
  <spectrum max="10000.0" min="250.0" nb="100" noctave="3" scale="log"/>
  <emissionfluid params="[20.0, 101325.0, 45.0]" type="1"/>
  <receptionfluid params="[]" type="0"/>
  <geometry Lx="0.507" Ly="0.602" estStrongCoupling="false" orientation="0" planeProjection="false" radius="1.0" radiusRef="0" type="0" windowingType="0"/>
  <nbProcs nbProcs="8"/>
  <flexlmPath flexlmPath=""/>
  <load excitation="diffusefield" inputParameter="90" termination="rigid"/>
  <computations computeAcoustic="true" computeThermal="false"/>
  <layers>
    <layer E="100e3" TTS_Ta="20" TTS_type="0" WLF_C1="0" WLF_C2="0" WLF_Tref="20" WLF_law="false" acousticmodel="JCAL" addLayer="1" alpha_inf="1.1" elasticmodel="Elastic (isotropic)" eta="0.01" heterogeneousmodel="None" k_0_prime="2.4e-09" lambda="6.4e-05" lambda_prime="0.000197" name="JLR felt" nu="0" porosity="0.95" radius="0" resistivity="19500.0" rho="68.9" thermalmodel="None" thickness="0.015"/>
  </layers>
</alphacell>

File: alphacell/XML/Lana_de_Roca.xml
<?xml version="1.0" ?>
<alphacell>
  <spectrum max="10000.0" min="250.0" nb="100" noctave="3" scale="log"/>
  <emissionfluid params="[20.0, 101325.0, 45.0]" type="1"/>
  <receptionfluid params="[]" type="0"/>
  <geometry Lx="0.507" Ly="0.602" estStrongCoupling="false" orientation="0" planeProjection="false" radius="1.0" radiusRef="0" type="0" windowingType="0"/>
  <nbProcs nbProcs="8"/>
  <flexlmPath flexlmPath=""/>
  <load excitation="diffusefield" inputParameter="90" termination="rigid"/>
  <computations computeAcoustic="true" computeThermal="false"/>
  <layers>
    <layer E="100e3" TTS_Ta="20" TTS_type="0" WLF_C1="0" WLF_C2="0" WLF_Tref="20" WLF_law="false" acousticmodel="JCAL" addLayer="1" alpha_inf="1.02" elasticmodel="Elastic (isotropic)" eta="0.01" heterogeneousmodel="None" k_0_prime="1.5e-9" lambda="50e-6" lambda_prime="120e-6" name="Lana de Roca" nu="0" porosity="0.96" radius="0" resistivity="13500.0" rho="68.9" thermalmodel="None" thickness="0.015"/>
  </layers>
</alphacell>

File: alphacell/XML/Melamine_Foam.xml
<?xml version="1.0" ?>
<alphacell>
  <spectrum max="10000.0" min="250.0" nb="100" noctave="3" scale="log"/>
  <emissionfluid params="[20.0, 101325.0, 45.0]" type="1"/>
  <receptionfluid params="[]" type="0"/>
  <geometry Lx="0.507" Ly="0.602" estStrongCoupling="false" orientation="0" planeProjection="false" radius="1.0" radiusRef="0" type="0" windowingType="0"/>
  <nbProcs nbProcs="8"/>
  <flexlmPath flexlmPath=""/>
  <load excitation="diffusefield" inputParameter="90" termination="rigid"/>
  <computations computeAcoustic="true" computeThermal="false"/>
  <layers>
    <layer E="100e3" TTS_Ta="20" TTS_type="0" WLF_C1="0" WLF_C2="0" WLF_Tref="20" WLF_law="false" acousticmodel="JCAL" addLayer="1" alpha_inf="1.03" elasticmodel="Elastic (isotropic)" eta="0.01" heterogeneousmodel="None" k_0_prime="4.0e-9" lambda="116e-6" lambda_prime="256e-6" name="Melamine Foam" nu="0" porosity="0.984" radius="0" resistivity="9365.0" rho="68.9" thermalmodel="None" thickness="0.015"/>
  </layers>
</alphacell>

File: alphacell/XML/Merino_wool.xml
<?xml version="1.0" ?>
<alphacell>
  <spectrum max="10000.0" min="250.0" nb="100" noctave="3" scale="log"/>
  <emissionfluid params="[20.0, 101325.0, 45.0]" type="1"/>
  <receptionfluid params="[]" type="0"/>
  <geometry Lx="0.507" Ly="0.602" estStrongCoupling="false" orientation="0" planeProjection="false" radius="1.0" radiusRef="0" type="0" windowingType="0"/>
  <nbProcs nbProcs="8"/>
  <flexlmPath flexlmPath=""/>
  <load excitation="diffusefield" inputParameter="90" termination="rigid"/>
  <computations computeAcoustic="true" computeThermal="false"/>
  <layers>
    <layer E="100e3" TTS_Ta="20" TTS_type="0" WLF_C1="0" WLF_C2="0" WLF_Tref="20" WLF_law="false" acousticmodel="JCAL" addLayer="1" alpha_inf="1.1" elasticmodel="Elastic (isotropic)" eta="0.01" heterogeneousmodel="None" k_0_prime="2.4e-09" lambda="6.4e-05" lambda_prime="0.000197" name="Merino wool" nu="0" porosity="0.95" radius="0" resistivity="19500.0" rho="68.9" thermalmodel="None" thickness="0.015"/>
  </layers>
</alphacell>

File: alphacell/XML/PES black dif 90 deg inf (1).xml
<?xml version="1.0" encoding="UTF-8" standalone="no"?>
<alphacell>
<spectrum max="10000.0" min="250.0" nb="100" noctave="3" scale="log"/>
<emissionfluid params="[20.0, 101325.0, 45.0]" type="1"/>
<receptionfluid params="[]" type="0"/>
<geometry Lx="0.507" Ly="0.602" estStrongCoupling="false" orientation="0" planeProjection="false" radius="1.0" radiusRef="0" type="0" windowingType="0"/>
<nbProcs nbProcs="8"/>
<flexlmPath flexlmPath=""/>
<load excitation="diffusefield" inputParameter="90" termination="rigid"/>
<computations computeAcoustic="true" computeThermal="false"/>
<layers>
<layer E="100e3" TTS_Ta="20" TTS_type="0" WLF_C1="0" WLF_C2="0" WLF_Tref="20" WLF_law="false" acousticmodel="JCAL" addLayer="1" alpha_inf="1.1" elasticmodel="Elastic (isotropic)" eta="0.01" heterogeneousmodel="None" k_0_prime="2.4e-09" lambda="6.4e-05" lambda_prime="0.000197" name="PES black" nu="0" porosity="0.95" radius="0" resistivity="19500.0" rho="68.9" thermalmodel="None" thickness="0.015"/>
</layers>
</alphacell>

File: alphacell/XML/PU_Fully_Reticulated_Doutres.xml
<?xml version="1.0" ?>
<alphacell>
  <spectrum max="10000.0" min="250.0" nb="100" noctave="3" scale="log"/>
  <emissionfluid params="[20.0, 101325.0, 45.0]" type="1"/>
  <receptionfluid params="[]" type="0"/>
  <geometry Lx="0.507" Ly="0.602" estStrongCoupling="false" orientation="0" planeProjection="false" radius="1.0" radiusRef="0" type="0" windowingType="0"/>
  <nbProcs nbProcs="8"/>
  <flexlmPath flexlmPath=""/>
  <load excitation="diffusefield" inputParameter="90" termination="rigid"/>
  <computations computeAcoustic="true" computeThermal="false"/>
  <layers>
    <layer E="100e3" TTS_Ta="20" TTS_type="0" WLF_C1="0" WLF_C2="0" WLF_Tref="20" WLF_law="false" acousticmodel="JCAL" addLayer="1" alpha_inf="1.06" elasticmodel="Elastic (isotropic)" eta="0.01" heterogeneousmodel="None" k_0_prime="2.4e-09" lambda="187e-6" lambda_prime="250e-6" name="PU Fully Reticulated (Doutres)" nu="0" porosity="0.956" radius="0" resistivity="3490.0" rho="68.9" thermalmodel="None" thickness="0.015"/>
  </layers>
</alphacell>

File: alphacell/XML/PU_Fully_Reticulated_Sample_A_Ning.xml
<?xml version="1.0" ?>
<alphacell>
  <spectrum max="10000.0" min="250.0" nb="100" noctave="3" scale="log"/>
  <emissionfluid params="[20.0, 101325.0, 45.0]" type="1"/>
  <receptionfluid params="[]" type="0"/>
  <geometry Lx="0.507" Ly="0.602" estStrongCoupling="false" orientation="0" planeProjection="false" radius="1.0" radiusRef="0" type="0" windowingType="0"/>
  <nbProcs nbProcs="8"/>
  <flexlmPath flexlmPath=""/>
  <load excitation="diffusefield" inputParameter="90" termination="rigid"/>
  <computations computeAcoustic="true" computeThermal="false"/>
  <layers>
    <layer E="100e3" TTS_Ta="20" TTS_type="0" WLF_C1="0" WLF_C2="0" WLF_Tref="20" WLF_law="false" acousticmodel="JCAL" addLayer="1" alpha_inf="1.05" elasticmodel="Elastic (isotropic)" eta="0.01" heterogeneousmodel="None" k_0_prime="24.3e-9" lambda="208.7e-6" lambda_prime="513e-6" name="PU Fully Reticulated Sample A (Ning)" nu="0" porosity="0.978" radius="0" resistivity="2728.6135693215338" rho="68.9" thermalmodel="None" thickness="0.015"/>
  </layers>
</alphacell>

File: alphacell/XML/PU_Fully_Reticulated_Sample_B_Ning.xml
<?xml version="1.0" ?>
<alphacell>
  <spectrum max="10000.0" min="250.0" nb="100" noctave="3" scale="log"/>
  <emissionfluid params="[20.0, 101325.0, 45.0]" type="1"/>
  <receptionfluid params="[]" type="0"/>
  <geometry Lx="0.507" Ly="0.602" estStrongCoupling="false" orientation="0" planeProjection="false" radius="1.0" radiusRef="0" type="0" windowingType="0"/>
  <nbProcs nbProcs="8"/>
  <flexlmPath flexlmPath=""/>
  <load excitation="diffusefield" inputParameter="90" termination="rigid"/>
  <computations computeAcoustic="true" computeThermal="false"/>
  <layers>
    <layer E="100e3" TTS_Ta="20" TTS_type="0" WLF_C1="0" WLF_C2="0" WLF_Tref="20" WLF_law="false" acousticmodel="JCAL" addLayer="1" alpha_inf="1.1" elasticmodel="Elastic (isotropic)" eta="0.01" heterogeneousmodel="None" k_0_prime="35.3e-9" lambda="272e-6" lambda_prime="534.9e-6" name="PU Fully Reticulated Sample B (Ning)" nu="0" porosity="0.987" radius="0" resistivity="1893.5516888433979" rho="68.9" thermalmodel="None" thickness="0.015"/>
  </layers>
</alphacell>

File: alphacell/XML/PU_Fully_Reticulated_Sample_C_Ning.xml
<?xml version="1.0" ?>
<alphacell>
  <spectrum max="10000.0" min="250.0" nb="100" noctave="3" scale="log"/>
  <emissionfluid params="[20.0, 101325.0, 45.0]" type="1"/>
  <receptionfluid params="[]" type="0"/>
  <geometry Lx="0.507" Ly="0.602" estStrongCoupling="false" orientation="0" planeProjection="false" radius="1.0" radiusRef="0" type="0" windowingType="0"/>
  <nbProcs nbProcs="8"/>
  <flexlmPath flexlmPath=""/>
  <load excitation="diffusefield" inputParameter="90" termination="rigid"/>
  <computations computeAcoustic="true" computeThermal="false"/>
  <layers>
    <layer E="100e3" TTS_Ta="20" TTS_type="0" WLF_C1="0" WLF_C2="0" WLF_Tref="20" WLF_law="false" acousticmodel="JCAL" addLayer="1" alpha_inf="1.1" elasticmodel="Elastic (isotropic)" eta="0.01" heterogeneousmodel="None" k_0_prime="11.4e-9" lambda="195.2e-6" lambda_prime="306.9e-6" name="PU Fully Reticulated Sample C (Ning)" nu="0" porosity="0.968" radius="0" resistivity="4048.140043763676" rho="68.9" thermalmodel="None" thickness="0.015"/>
  </layers>
</alphacell>

File: alphacell/XML/PU_Partially_Reticulated_Foam_M10.xml
<?xml version="1.0" ?>
<alphacell>
  <spectrum max="10000.0" min="250.0" nb="100" noctave="3" scale="log"/>
  <emissionfluid params="[20.0, 101325.0, 45.0]" type="1"/>
  <receptionfluid params="[]" type="0"/>
  <geometry Lx="0.507" Ly="0.602" estStrongCoupling="false" orientation="0" planeProjection="false" radius="1.0" radiusRef="0" type="0" windowingType="0"/>
  <nbProcs nbProcs="8"/>
  <flexlmPath flexlmPath=""/>
  <load excitation="diffusefield" inputParameter="90" termination="rigid"/>
  <computations computeAcoustic="true" computeThermal="false"/>
  <layers>
    <layer E="100e3" TTS_Ta="20" TTS_type="0" WLF_C1="0" WLF_C2="0" WLF_Tref="20" WLF_law="false" acousticmodel="JCAL" addLayer="1" alpha_inf="1.25" elasticmodel="Elastic (isotropic)" eta="0.01" heterogeneousmodel="None" k_0_prime="2.4e-09" lambda="240e-6" lambda_prime="310e-6" name="PU Partially Reticulated Foam M10" nu="0" porosity="0.982" radius="0" resistivity="3670.0" rho="68.9" thermalmodel="None" thickness="0.015"/>
  </layers>
</alphacell>

File: alphacell/XML/PU_Partially_Reticulated_Foam_P2.xml
<?xml version="1.0" ?>
<alphacell>
  <spectrum max="10000.0" min="250.0" nb="100" noctave="3" scale="log"/>
  <emissionfluid params="[20.0, 101325.0, 45.0]" type="1"/>
  <receptionfluid params="[]" type="0"/>
  <geometry Lx="0.507" Ly="0.602" estStrongCoupling="false" orientation="0" planeProjection="false" radius="1.0" radiusRef="0" type="0" windowingType="0"/>
  <nbProcs nbProcs="8"/>
  <flexlmPath flexlmPath=""/>
  <load excitation="diffusefield" inputParameter="90" termination="rigid"/>
  <computations computeAcoustic="true" computeThermal="false"/>
  <layers>
    <layer E="100e3" TTS_Ta="20" TTS_type="0" WLF_C1="0" WLF_C2="0" WLF_Tref="20" WLF_law="false" acousticmodel="JCAL" addLayer="1" alpha_inf="1.73" elasticmodel="Elastic (isotropic)" eta="0.01" heterogeneousmodel="None" k_0_prime="2.4e-09" lambda="46e-6" lambda_prime="220e-6" name="PU Partially Reticulated Foam P2" nu="0" porosity="0.958" radius="0" resistivity="17440.0" rho="68.9" thermalmodel="None" thickness="0.015"/>
  </layers>
</alphacell>

File: alphacell/XML/PU_Partially_Reticulated_Foam_P3.xml
<?xml version="1.0" ?>
<alphacell>
  <spectrum max="10000.0" min="250.0" nb="100" noctave="3" scale="log"/>
  <emissionfluid params="[20.0, 101325.0, 45.0]" type="1"/>
  <receptionfluid params="[]" type="0"/>
  <geometry Lx="0.507" Ly="0.602" estStrongCoupling="false" orientation="0" planeProjection="false" radius="1.0" radiusRef="0" type="0" windowingType="0"/>
  <nbProcs nbProcs="8"/>
  <flexlmPath flexlmPath=""/>
  <load excitation="diffusefield" inputParameter="90" termination="rigid"/>
  <computations computeAcoustic="true" computeThermal="false"/>
  <layers>
    <layer E="100e3" TTS_Ta="20" TTS_type="0" WLF_C1="0" WLF_C2="0" WLF_Tref="20" WLF_law="false" acousticmodel="JCAL" addLayer="1" alpha_inf="2.16" elasticmodel="Elastic (isotropic)" eta="0.01" heterogeneousmodel="None" k_0_prime="2.4e-09" lambda="24e-6" lambda_prime="458e-6" name="PU Partially Reticulated Foam P3" nu="0" porosity="0.971" radius="0" resistivity="19360.0" rho="68.9" thermalmodel="None" thickness="0.015"/>
  </layers>
</alphacell>

File: alphacell/XML/Vicycle_lowdensity_foam.xml
<?xml version="1.0" ?>
<alphacell>
  <spectrum max="10000.0" min="250.0" nb="100" noctave="3" scale="log"/>
  <emissionfluid params="[20.0, 101325.0, 45.0]" type="1"/>
  <receptionfluid params="[]" type="0"/>
  <geometry Lx="0.507" Ly="0.602" estStrongCoupling="false" orientation="0" planeProjection="false" radius="1.0" radiusRef="0" type="0" windowingType="0"/>
  <nbProcs nbProcs="8"/>
  <flexlmPath flexlmPath=""/>
  <load excitation="diffusefield" inputParameter="90" termination="rigid"/>
  <computations computeAcoustic="true" computeThermal="false"/>
  <layers>
    <layer E="100e3" TTS_Ta="20" TTS_type="0" WLF_C1="0" WLF_C2="0" WLF_Tref="20" WLF_law="false" acousticmodel="JCAL" addLayer="1" alpha_inf="1.1" elasticmodel="Elastic (isotropic)" eta="0.01" heterogeneousmodel="None" k_0_prime="2.4e-09" lambda="6.4e-05" lambda_prime="0.000197" name="Vicycle low-density foam" nu="0" porosity="0.95" radius="0" resistivity="19500.0" rho="68.9" thermalmodel="None" thickness="0.015"/>
  </layers>
</alphacell>
