Repository: topopoto/acoustic_materials_database

# Acoustic Materials Database
Database for acoustic material parameter values and descriptions found in literature and measurements at ACOUSPHEM's laboratory at Universidad Austral de Chile..

File: README.md
# Acoustic Materials Database
Database for acoustic material parameter values and descriptions found in literature and measurements at ACOUSPHEM's laboratory at Universidad Austral de Chile..

File: acoustical_database.md
# Acoustical Database of Porous Materials
This document summarises in a database format the acoustical measurements of several porous materials. 

## Fibrous / Foam Materials

### 1. Isover - Industriplade 1
* **Material type**: Glass wool
* **Brand**: Isover
* **Material model**: Industriplade 1
* **Code name**: 'GW' or 'GlassWool'
* **Meas. file name**: GW_Analyzed.mat
* **Method used**: Fitting routine - Differential evolution - low-freq
* **Pred. model**: UTV perpendicular flow with JCAL
* **SA**: d=[3,6] cm
* **TL**: d=[3,6] cm
* **Parámetros extraídos**: 
    * Parámetro 1: 0.9882
    * Parámetro 2: 6.472 [μm]
    * Parámetro 3: 13.1481 [m^2]
    * Parámetro 4: 274.1991 [μm]
    * Parámetro 5: 1.0118
    * Parámetro 6: 26.2963 [m^2]
    
    * Parámetro 7: 542.0026 [μm]
    * Parámetro 8: 30 [kg/m^3]

---

### 2. Merino wool
* **Material type**: Merino wool
* **Brand**: ---
* **Material model**: ---
* **Code name**: 'MerinoWool'
* **Meas. file name**: MerinoWool_Analyzed.mat
* **Method used**: Fitting routine - Differential evolution - low-freq
* **Pred. model**: UTV parallel flow with JCAL
* **SA**: d=3 cm
* **TL**: d=3 cm
* **Parámetros extraídos**:
    * Parámetro 1: 0.9841
    * Parámetro 2: 12.742 [μm]
    * Parámetro 3: 68.2393 [m^2]
    * Parámetro 4: 788.6416 [μm]
    * Parámetro 5: 1
    * Parámetro 6: 68.2393 [m^2]
    * Parámetro 7: 542.0026 [μm]
    * Parámetro 8: 20.7241 [kg/m^3]

---

### 3. Isover_500
* **Material type**: Mineral wool
* **Brand**: Isover
* **Material model**: Isover_500
* **Code name**: 'SGA' or 'Isover_500'
* **Meas. file name**: Meas. taken by SG (data not available)
* **Method used**: ---
* **Pred. model**: JCA
* **SA**: d=3 cm
* **TL**: d=3 cm
* **Parámetros extraídos**:
    * Parámetro 1: 0.977
    * Parámetro 2: --- [μm]
    * Parámetro 3: 19.3360 [m^2]
    * Parámetro 4: 145 [μm]
    * Parámetro 5: 1
    * Parámetro 6: 82.5565 [m^2]
    * Parámetro 7: 260 [μm]
    * Parámetro 8: 19 [kg/m^3]

---

### 4. Isover_1000
* **Material type**: Mineral wool
* **Brand**: Isover
* **Material model**: Isover_1000
* **Code name**: 'SGB' or 'Isover_1000'
* **Meas. file name**: Meas. taken by SG (data not available)
* **Method used**: ---
* **Pred. model**: JCA
* **SA**: d=3,6 cm
* **TL**: d=3,6 cm
* **Parámetros extraídos**:
    * Parámetro 1: 0.987
    * Parámetro 2: --- [μm]
    * Parámetro 3: 9.6680 [m^2]
    * Parámetro 4: 96 [μm]
    * Parámetro 5: 1
    * Parámetro 6: 44.5384 [m^2]
    * Parámetro 7: 190 [μm]
    * Parámetro 8: 33 [kg/m^3]

---

### 5. Ecophon
* **Material type**: Mineral wool
* **Brand**: Ecophon
* **Material model**: ---
* **Code name**: 'SGC' or 'Ecophon'
* **Meas. file name**: Meas. taken by SG (data not available)
* **Method used**: ---
* **Pred. model**: JCA
* **SA**: d=3,6 cm
* **TL**: d=3,6 cm
* **Parámetros extraídos**:
    * Parámetro 1: 0.97
    * Parámetro 2: --- [μm]
    * Parámetro 3: 3.2227 [m^2]
    * Parámetro 4: 27 [μm]
    * Parámetro 5: 1.02
    * Parámetro 6: 13.6237 [m^2]
    * Parámetro 7: 106 [μm]
    * Parámetro 8: 77 [kg/m^3]

---

### 6. Dyson felt
* **Material type**: Felt
* **Brand**: Dyson felt
* **Material model**: ---
* **Code name**: 'Dyson_felt'
* **Meas. file name**: Dyson_felt_Analyzed.MAT
* **Method used**: Fitting routine - Differential evolution - low-freq (W), high-freq (S), combined low+high (WS)
* **Pred. model**: JCA
* **SA**: d=3,6,12,24 mm
* **TL**: d=3,6,12,24 mm
* **Parámetros extraídos**:
    * Parámetro 1: 0.92
    * Parámetro 2: --- [μm]
    * Parámetro 3: 0.7180 [m^2]
    * Parámetro 4: 5.6471 [μm]
    * Parámetro 5: 1.0014
    * Parámetro 6: 2.6967 [m^2]
    * Parámetro 7: 48.4247 [μm]
    * Parámetro 8: --- [kg/m^3]

---

### 7. JLR felt
* **Material type**: Felt (or fleece they call it)
* **Brand**: JLR felt
* **Material model**: ---
* **Code name**: 'JLR' or 'JLR_felt'
* **Meas. file name**: JLR_felt_Analyzed.mat
* **Method used**: Fitting routine - Differential evolution - high-freq (S)
* **Pred. model**: JCAL
* **SA**: d=1,2,3,4 cm
* **TL**: d=1,2,3, 4 cm
* **Parámetros extraídos**:
    * Parámetro 1: 0.9946
    * Parámetro 2: --- [μm]
    * Parámetro 3: 9.2164 [m^2]
    * Parámetro 4: 63.4983 [μm]
    * Parámetro 5: 1.0045
    * Parámetro 6: 9.2180 [m^2]
    * Parámetro 7: 3151.7 [μm]
    * Parámetro 8: --- [kg/m^3]

---

### 8. Foam filter (wrapping foam)
* **Material type**: Wrapping foam (black)
* **Brand**: Vicoustic - Unknown
* **Material model**: ---
* **Code name**: 'FoFi'
* **Meas. file name**: FoFi_Analyzed.mat
* **Method used**: Fitting routine - Differential evolution - low-freq (W)
* **Observation**: Structure's got fields G1 (sample group 1), G2 (sample group 2) and G1_G2 (samples of group 2 mounted on samples of group 1)
* **Pred. model**: JCAL
* **SA**: d=16,32,48 mm (nominal)
* **TL**: d=16,32,48 mm (nominal)
* **Parámetros extraídos**:
    * Parámetro 1: 0.9915
    * Parámetro 2: --- [μm]
    * Parámetro 3: 111.161 [m^2]
    * Parámetro 4: 63.4495 [μm]
    * Parámetro 5: 1.152
    * Parámetro 6: 123.425 [m^2]
    * Parámetro 7: 222.834 [μm]
    * Parámetro 8: 24.7056 [kg/m^3]

---

### 9. Vicycle low-density foam (ViLDFo)
* **Material type**: Recycled foam
* **Brand**: Vicoustic
* **Material model**: Vicycle - low-density foam
* **Code name**: 'ViLDFo'
* **Meas. file name**: ViLDFo_Analyzed.mat
* **Method used**: Fitting routine - Differential evolution - low-freq (W)
* **Pred. model**: JCAL
* **SA**: d (see legend)
* **TL**: d (see legend)
* **Parámetros extraídos**:
    * Parámetro 1: 0.9894
    * Parámetro 2: --- [μm]
    * Parámetro 3: 26.336 [m^2]
    * Parámetro 4: 126.5925 [μm]
    * Parámetro 5: 1.3659
    * Parámetro 6: 102.559 [m^2]
    * Parámetro 7: 265.5769 [μm]
    * Parámetro 8: 51.9564 [kg/m^3]

---

### 10. Vicycle medium-density foam (ViMDFo)
* **Material type**: Recycled foam
* **Brand**: Vicoustic
* **Material model**: Vicycle - medium-density foam
* **Code name**: 'ViMDFo'
* **Meas. file name**: ViMDFo_Analyzed.mat
* **Method used**: Fitting routine - Differential evolution - low-freq (W)
* **Pred. model**: JCAL
* **SA**: d (see legend)
* **TL**: d (see legend)
* **Parámetros extraídos**:
    * Parámetro 1: 0.9811
    * Parámetro 2: --- [μm]
    * Parámetro 3: 26.145 [m^2]
    * Parámetro 4: 82.3756 [μm]
    * Parámetro 5: 1.412
    * Parámetro 6: 83.379 [m^2]
    * Parámetro 7: 211.787 [μm]
    * Parámetro 8: 92.6078 [kg/m^3]

---

### 11. Vicycle high-density foam (ViHDFo)
* **Material type**: Recycled foam
* **Brand**: Vicoustic
* **Material model**: Vicycle - high-density foam
* **Code name**: 'ViHDFo'
* **Meas. file name**: ViHDFo_Analyzed.mat
* **Method used**: Fitting routine - Differential evolution - low-freq (W)
* **Pred. model**: JCAL
* **SA**: d (see legend)
* **TL**: d (see legend)
* **Parámetros extraídos**:
    * Parámetro 1: 0.9749
    * Parámetro 2: --- [μm]
    * Parámetro 3: 7.7340 [m^2]
    * Parámetro 4: 47.0902 [μm]
    * Parámetro 5: 1.6059
    * Parámetro 6: 76.814 [m^2]
    * Parámetro 7: 273.7406 [μm]
    * Parámetro 8: 122.7899 [kg/m^3]

---

### 12. 3M Thinsulate
* **Material type**: Fibrous
* **Brand**: 3M
* **Material model**: Thinsulate
* **Code name**: 'Thinsulate'
* **Meas. file name**: Thinsulate_Analyzed.mat
* **Method used**: Fitting routine - Differential evolution - low-freq (W) - applied to material without the black cover
* **Pred. model**: UTV perpendicular flow with JCAL
* **SA**: d=19.54±0.35 mm
* **TL**: d=19.54±0.35 mm
* **Parámetros extraídos**:
    * Parámetro 1: 0.991
    * Parámetro 2: 3.3919 [μm]
    * Parámetro 3: 5.1589 [m^2]
    * Parámetro 4: 188.4248 [μm]
    * Parámetro 5: 1.009
    * Parámetro 6: 10.3178 [m^2]
    * Parámetro 7: 373.4882 [μm]
    * Parámetro 8: --- [kg/m^3]

---

## Granular Materials

### 13. SRD06
* **Material type**: Granular
* **Brand**: Chemviron
* **Material model**: SRD06
* **Code name**: 'SRD06'
* **Meas. file name**: SRD06_Analyzed.mat
* **Method used**: Fitting routine - Differential evolution - See Venegas' PhD thesis
* **Pred. model**: Venegas' model
* **SA**: d=5, 30 mm
* **TL**: d=5, 30 mm
* **Parámetros extraídos**:
    * Parámetro 1: 0.332
    * Parámetro 2: 0.3062 [mm]
    * Parámetro 3: 0.664
    * Parámetro 4: 0.1887 [μm]
    * Parámetro 5: 0.2791
    * Parámetro 6: 2.4278 [nm]
    * Parámetro 7: 0.0369 [1/Pa/s]
    * Parámetro 8: 48.0050 [1/s]
    * Parámetro 9: --- [kg/m^3]
